Repository: hanghu/AutoMaterialsData

# AutoMaterialsData

An Automatic Data Pipeline Tool to Build Datasets from Materials Science Literature 

Author: Adam Alali, Jingtian Zhang, Hang Hu, Shenjian Jiang, Shu Mo, Walid Mouss

File: data/Wiley_HTML_Table_Extractor_Reuslts.csv
,0,1,2,V OC (V),J SC (mA/cm-2),FF (%),PCE (%)
12_0_0,ZnO,,,0.7,13.75,69.0,6.65
12_0_1,ZnO‐C60,,,0.73,15.41,73.0,8.21
12_0_2,ZnO,,,0.79,14.02,69.1,7.64
12_0_3,ZnO‐C60,,,0.8,15.73,74.3,9.35
13_0_0,1:1,,,0.76,13.58,54.51,5.63
13_0_1,1:1.5,,,0.75,13.56,59.23,6.02
13_0_2,1:2,,,0.75,11.4,62.16,5.31
13_1_0,DCB,,,0.74,13.95,60.25,6.22
13_1_1,DCB+DIO,,,0.74,14.09,68.85,7.18
13_1_2,CB,,,0.76,10.2,50.52,3.92
13_1_3,CB+DIO,,,0.74,14.5,68.97,7.4
19_1_0,P1,,,0.82,1.52,0.38,
19_1_1,P2,,,0.66,0.55,0.35,
19_1_2,P3,,,0.91,0.86,0.44,
21_0_0,P1,,,,,5.1,
21_0_1,P2,,,,,5.05,
21_0_2,P3,,,,,4.8,
21_1_0,1,,,0.39,1.31,16,0.09
21_1_1,2,,,0.36,2.41,22,0.19
21_1_2,3,,,0.38,2.69,22,0.23
21_1_3,4,,,0.42,3.37,23,0.32
21_1_4,5,,,0.41,4.37,28,0.5
21_1_5,6,,,0.41,5.16,29,0.61
38_0_0,19 kg mol–1 / ZnO,,,0.92 (0.90 ± 0.02),9.5 (9.3 ± 0.3),50 (49 ± 3),4.4 (4.25 ± 0.30)
38_0_1,78 kg mol–1 / ZnO,,,0.92 (0.92 ± 0.01),13.6 (13.4 ± 0.3),60 (60 ± 2),7.6 (7.40 ± 0.30)
38_0_2,112 kg mol–1 / ZnO,,,0.92 (0.92 ± 0.01),14.5 (14.3 ± 0.2),64 (62 ± 2),8.5 (8.45 ± 0.25)
38_0_3,136 kg mol–1 / ZnO,,,0.90 (0.90 ± 0.02),13.4 (13.1 ± 0.3),53 (51 ± 3),6.4 (6.20 ± 0.30)
38_0_4,112 kg mol–1 / ZnO / PCBEOHb)b)Average of 80 devices.,,,0.92 (0.92 ± 0.01),15.4 (15.4 ± 0.7),66 (64 ± 3),9.4 (9.15 ± 0.35)
42_1_0,PBDTTT‐S‐T,,,0.83,11.41,48.57,4.6
42_1_1,1:1.5,,,11.79,52.12,5.0,
42_1_2,1:2,,,9.91,54.92,4.41,
42_1_3,PDT‐S‐T,,,0.76,14.36,59.65,6.51
42_1_4,1:1.5,,,16.63,64.13,7.79,
42_1_5,1:2,,,14.75,63.48,6.74,
42_2_0,PBDTTT‐S‐T,,,0.78,11.28,59.3,5.22
42_2_1,1,,,11.33,61.4,5.43,
42_2_2,2,,,12.27,61.98,5.93,
42_2_3,3,,,12.06,59.97,5.64,
42_2_4,PDT‐S‐T,,,0.71,16.38,62.39,7.26
42_2_5,1,,,16.68,56.9,6.74,
42_2_6,2,,,16.3,54.88,6.35,
42_2_7,3,,,16.32,50.87,5.81,
43_1_0,PBDTTT‐S,,,0.76,13.85,58.0,6.11 (6.36)
43_1_1,PBDTDTTT‐S‐T,,,0.69,16.35,66.3,7.48 (7.81)
44_2_0,PBDTBT,,,0.76,5.32,42.31,1.71
44_2_1,PBDTBT,,,0.76,4.87,41.73,1.55
44_2_2,PBDTDTBT,,,0.84,7.81,51.16,3.35
44_2_3,PBDTDTBT,,,0.79,13.56,69.1,7.4
51_2_0,PBDT‐T8‐TPD,,,0.96,5.9,38.1,2.16
51_2_1,PBDT‐T8‐TPD,,,1.0,9.79,63.0,6.17
51_2_2,PBDT‐T10‐TPD,,,0.92,8.18,55.1,4.15
51_2_3,PBDT‐T10‐TPD,,,0.92,8.92,55.0,4.51
51_2_4,PBDT‐T12‐TPD,,,0.96,6.69,49.0,3.14
51_2_5,PBDT‐T12‐TPD,,,0.95,8.94,53.2,4.5
51_2_6,PBDT‐TPD,,,0.85,8.63,47.5,3.48
51_2_7,PBDT‐TPD,,,0.9,10.74,49.4,4.77
72_0_0,DTBT,,,0.81,,,
72_0_1,DTfBT,,,0.85,,,
72_0_2,DTffBT,,,0.91,,,
72_1_0,DTBT,,,0.81,10.1,38.3,
72_1_1,DTBT,,,0.79,11.0,44.2,
72_1_2,DTBT,,,0.78,11.7,47.6,
72_1_3,,,,,,,
72_1_4,DTfBT,,,0.83,11.2,46.5,
72_1_5,DTfBT,,,0.85,11.4,50.6,
72_1_6,DTfBT,,,0.84,11.5,52.2,
72_1_7,,,,,,,
72_1_8,DTffBT,,,0.91,11.9,52.1,
72_1_9,DTffBT,,,0.91,12.7,56.2,
72_1_10,DTffBT,,,0.9,12.2,62.1,
109_2_0,PF‐C12NT,,,0.93,7.93,53.2,3.93
109_2_1,,,,0.89,9.59,64.54,5.51
109_2_2,,,,0.87,12.19,61.36,6.51
109_2_3,PAF‐C12NT,,,0.69,8.45,62.46,3.64
109_2_4,,,,0.69,9.12,54.77,3.45
109_2_5,,,,0.64,10.37,47.52,3.15
109_2_6,PCz‐C12NT,,,0.82,7.99,46.55,3.05
109_2_7,,,,0.77,8.85,59.7,4.07
109_2_8,,,,0.76,11.31,56.41,4.85
109_2_9,PBDT‐C12NT,,,0.7,10.78,62.44,4.71
109_2_10,,,,0.68,10.74,68.53,5.0
109_2_11,,,,0.68,11.74,58.4,4.66
112_0_0,NT1014,,,0.77,7.25 ± 0.18,52.94 ± 0.70,3.03 (2.93)
112_0_1,NT812,,,0.72,18.62 ± 0.27,66.70 ± 1.11,9.21 (9.09)
112_0_2,NT812,,,0.72,19.09 ± 0.19,72.85 ± 1.33,10.33 (10.18)
112_0_3,NT812,,,0.72,19.94 ± 0.36,71.45 ± 1.00,10.23 (10.01)
112_0_4,NT812,,,0.72,19.91 ± 0.15,70.64 ± 0.69,10.22 (10.11)
112_0_5,NT812,,,0.72,20.61 ± 0.62,66.99 ± 1.38,10.20 (10.10)
113_2_0,PαNDTDTNT,,,,,3.24 × 104,
113_2_1,,,,,,7.60 × 105,
113_2_2,PβNDTDTNT,,,,,1.98 × 104,
113_2_3,,,,,,6.71 × 107,
113_3_0,1,,,0.78,9.31,52.0,3.78
113_3_1,2,,,0.84,13.7,58.4,6.72
113_3_2,3,,,0.78,14.45,65.4,7.37
113_3_3,4,,,0.8,15.55,64.4,8.01
113_3_4,5,,,0.84,4.64,43.4,1.69
113_3_5,6,,,0.8,8.41,53.5,3.6
116_0_0,PDCBT/PC71BM,,,0.93,8.8,71,5.8 (5.6)
116_0_1,,,,0.93,9.9,71,6.5 (6.3)
116_0_2,,,,0.94,10.2,72,6.9 (6.7)
116_0_3,,,,0.91,11.0,72,7.2 (7.0)
116_0_4,,,,0.95,10.5,69,6.9 (6.7)
116_0_5,,,,0.92,10.3,70,6.6 (6.3)
116_0_6,,,,0.92,10.5,68,6.5 (6.2)
116_0_7,,,,0.91,10.6,66,6.4 (6.1)
116_0_8,,,,0.92,8.8,66,5.3 (5.2)
116_0_9,PDCBT/PC61BM,,,0.9,11.1,63,6.3 (6.1)
116_0_10,P3HT/PC71BM,,,0.63,4.5,62,1.8 (1.7)
116_0_11,,,,0.59,9.6,69,3.9 (3.8)
116_0_12,P3HT/PC61BM,,,0.61,9.7,65,3.9 (3.7)
123_1_0,P3HST,,,0.63,,0.34,0.34
123_1_1,P3HST‐co‐Th,,,0.63,,0.34,0.5
128_0_0,PBDT‐3MT,,,0.84,10.5,40,3.53
128_0_1,,,,0.86,8.25,47,3.33
128_0_2,,,,0.84,4.63,43,1.67
128_0_3,,,,0.85,4.06,46,1.59
128_0_4,,,,0.86,10.5,50,4.52
128_0_5,,,,0.84,10.58,44,3.91
128_0_6,,,,0.85,5.47,37,2.6
128_0_7,P3CTV,,,0.86,5.47,43,2.0126
128_0_8,PCTDBT,,,0.8,6.94,42,2.3229
133_0_0,P1:[70]PCBM (1:1.5 wt/wt),,,0.95,1.03,0.38,0.38
133_0_1,P1:[70]PCBM (1:1.5 wt/wt),,,0.9,5.01,0.42,1.9
133_0_2,P2:[70]PCBM (1:1.5 wt/wt),,,0.91,2.89,0.48,1.27
133_0_3,P2:[70]PCBM (1:1.5 wt/wt),,,0.91,10.08,0.61,5.53
133_1_0,P2:[70]PCBM (1:1 wt/wt),,,0.86,10.88,0.56,5.21
133_1_1,P2:[70]PCBM (1:1 wt/wt),,,0.87,10.43,0.53,4.81
133_1_2,P2:[70]PCBM (1:1 wt/wt),,,0.94,10.16,0.61,5.77
133_1_3,P2:[70]PCBM (1:1 wt/wt),,,0.88,10.08,0.62,5.48
134_1_0,P1,,,0.91,8.5,0.63,4.87
134_1_1,,,,0.87,9.5,0.6,4.96
134_1_2,P2,,,0.81,6.7,0.59,3.2
134_1_3,,,,0.78,6.41,0.61,3.05
134_1_4,P3,,,0.76,4.91,0.56,2.09
134_1_5,,,,0.72,5.14,0.56,2.07
134_1_6,P4,,,0.95,4.93,0.49,2.29
134_1_7,,,,0.88,8.8,0.66,5.11
134_1_8,P5,,,0.86,1.06,0.36,0.33
134_1_9,,,,0.81,1.57,0.39,0.5
134_1_10,P6,,,0.81,6.66,0.62,3.34
134_1_11,,,,0.8,6.76,0.63,3.4
134_1_12,P7,,,0.88,8.14,0.61,4.37
134_1_13,,,,0.89,6.64,0.55,3.25
134_1_14,P8,,,0.93,5.61,0.45,2.35
134_1_15,,,,0.87,7.75,0.68,4.59
134_1_16,P9 ([60]PCBM),,,0.88,5.48,0.56,2.7
134_1_17,,,,0.85,10.4,0.63,5.6
134_1_18,P9 ([70]PCBM),,,0.85,13.17,0.64,7.13
137_0_0,PSOxTT,,,0.56,7.5,0.49,2.1 ± 0.17
137_0_1,PSOTT,,,0.62,10.2,0.65,4.1 ± 0.08
137_0_2,PSEHTT,,,0.65,12.6,0.61,5.0 ± 0.06
143_1_0,PITBT,,,0.962,11.78,47.6,5.40 (5.20 ± 0.20)
143_1_1,PITBT,,,0.943,12.51,50.18,5.92 (5.60 ± 0.32)
143_1_2,PITFBT,,,0.995,12.29,54.95,6.72 (6.43 ± 0.29)
143_1_3,PITFBT,,,0.903,15.36,65.89,9.14 (9.01 ± 0.13)
149_0_0,No,,,0.91,10.1,57.9,5.32 (5.22)
149_0_1,No,,,0.92,12.98,58.16,6.95 (6.83)
149_0_2,C‐PCBSD,,,0.93,14.11,56.33,7.39 (7.10)
150_1_0,P1:PC71BM,,,0.95,3.2,0.44,1.31
150_1_1,P1:PC71BM,,,0.96,4.4,0.53,2.23
150_1_2,P2:PC71BM,,,0.9,1.3,0.45,0.53
150_1_3,P2:PC71BM,,,0.89,3.0,0.53,1.42
158_1_0,PC60BM,,,1.02,8.93,57.8,5.47/5.44
158_1_1,PC60BM,,,1.02,11.96,53.7,6.63/6.48
158_1_2,PC60BM,,,1.02,13.01,53.6,7.27/7.17
158_1_3,PC70BM,,,1.01,4.74,46.9,2.34/2.28
158_1_4,PC70BM,,,1.01,13.44,50.4,7.08/6.96
158_1_5,PC70BM,,,1.0,14.32,52.0,7.59/7.43
158_1_6,PC70BM,,,1.01,13.61,50.0,7.06/7.02
161_0_0,P1a)a) a)Structure of ITO/PEDOT:PSS/polymer:PC71BM/PFN/Al;,,,0.88,7.42,0.51,3.35
161_0_1,P2a)a) a)Structure of ITO/PEDOT:PSS/polymer:PC71BM/PFN/Al;,,,0.9,10.79,0.62,6.1
161_0_2,P3a)a) a)Structure of ITO/PEDOT:PSS/polymer:PC71BM/PFN/Al;,,,0.84,3.59,0.49,1.5
161_0_3,P2b)b) b)Inverted structure of ITO/P2:PC71BM/MoO3/Al;,,,0.69,9.71,0.56,3.8
161_0_4,P2c)c) c)Inverted structure of ITO/ZnO/P2:PC71BM/MoO3/Al;,,,0.9,9.38,0.64,5.47
161_0_5,P2d)d) d)Inverted structure of ITO/PF3N‐OX/P2:PC71BM/MoO3/Al.,,,0.92,11.71,0.65,7.11
165_0_0,As cast,,,0.91,12.8,59.92,6.98
165_0_1,90 °C,,,0.89,12.22,68.78,7.48
165_0_2,120 °C,,,0.87,13.5,71.09,8.35
165_0_3,120 °Ca)a)Device using PFN‐Br cathode interlayer/Al;,,,0.87,13.5,73.95,8.63
165_0_4,150 °C,,,0.85,13.2,71.8,8.06
167_0_0,–,,,1.02,9.3,56,5.3 (5.1)
167_0_1,1,,,0.98,11.2,73,8 (7.8)
167_0_2,1b)b)Inverted structure of ITO/PFN/PM6:PC71BM/MoO3/Au (80 nm);,,,0.98,12.7,74,9.2 (8.8)
167_0_3,1c)c)Semitransparent device with the structure of ITO/PFN/PM6:PC71BM/MoO3/Au (10 nm).,,,0.96,9.4,63,5.7 (5.4)
167_0_4,2,,,0.98,10.4,70,7.1 (6.9)
167_0_5,3,,,0.98,10.3,67,6.8 (6.6)
172_0_0,0%,,,0.94,13.2,67.3,8.35 (8.01)
172_0_1,0.2%,,,0.88,13.56,73.6,8.78 (8.58)
172_0_2,0.5%,,,0.92,14.11,75.0,9.74 (9.41)
172_0_3,0.7%,,,0.91,13.99,74.5,9.48 (9.28)
172_0_4,1.0%,,,0.89,13.17,72.5,8.50 (8.26)
173_0_0,,,,1.00 ± 0.01,8.08 ± 0.06,43.4 ± 0.7,3.5 ± 0.1
173_0_1,PBT1‐MP: PC71BM (DIO),,,0.97 ± 0.01,12.81 ± 0.09,72.2 ± 0.3,9.0 ± 0.1
173_0_2,,,,0.97 ± 0.01,12.32 ± 0.09,71.5 ± 0.2,8.5 ± 0.2
173_0_3,,,,0.99 ± 0.01,9.85 ± 0.11,39.3 ± 0.2,3.7 ± 0.1
173_0_4,PBT1‐EH: PC71BM (DIO),,,0.96 ± 0.01,14.14 ± 0.07,74.7 ± 0.3,10.1 ± 0.2
173_0_5,,,,0.95 ± 0.01,13.68 ± 0.08,72.6 ± 1.0,9.4 ± 0.1
173_0_6,,,,0.95 ± 0.01,8.94 ± 0.26,38.4 ± 0.2,3.2 ± 0.1
173_0_7,PBT1‐BO: PC71BM (DIO),,,0.92 ± 0.01,12.97 ± 0.16,67.2 ± 0.3,8.0 ± 0.1
173_0_8,,,,0.92 ± 0.01,12.76 ± 0.09,64.1 ± 0.6,7.5 ± 0.2
173_0_9,PBT1‐EH: ITIC‐Th (CN),,,0.99 ± 0.01,14.64 ± 0.11,61.4 ± 0.5,8.9 ± 0.2
173_0_10,,,,0.97 ± 0.01,15.52 ± 0.21,68.1 ± 1.1,10.3 ± 0.2
187_1_0,PBDTTT‐E,,,0.66,11.53,54.7,4.16
187_1_1,PBDTTT‐E‐T,,,0.68,14.59,62.6,6.21
187_1_2,PBDTTT‐C,,,0.7,15.51,59.2,6.43
187_1_3,PBDTTT‐C‐T,,,0.74,17.48,58.7,7.59
191_1_0,PBT‐T,,,0.63,9.9,58.2,3.63 (3.50)
191_1_1,,,,0.6,13.7,67.7,5.56 (5.45)
191_1_2,PBT‐OP,,,0.79,8.6,59.8,4.06 (3.96)
191_1_3,,,,0.78,13.4,71.8,7.50 (7.41)
196_0_0,"1:2a)a)0% DIO,",,,0.83,9.41,55.77,4.36 (4.28)
196_0_1,"1:2b)b)1.5% DIO,",,,0.8,11.94,65.1,6.21 (6.13)
202_1_0,P1,,,0.92,3.72,49,1.97
202_1_1,P1,,,0.92,3.47,49,1.82
202_1_2,P1,,,0.86,4.97,55,2.72
202_1_3,P2,,,0.89,4.13,51,2.2
202_1_4,P2,,,0.91,3.52,47,1.77
202_1_5,P2,,,0.78,2.54,47,1.09
202_1_6,P3,,,0.74,0.43,35,0.13
202_1_7,P4,,,0.68,0.11,28,0.03
203_1_0,PBnDT‐DTBT,,,0.87,10.03,57.3,5.0 (4.7)
203_1_1,PBnDT‐DTffBT,,,0.91,12.91,61.2,7.2 (6.9)
207_3_0,"P1aa Polymer:PC61BM = 1:3 (w/w) under the illumination of AM 1.5, 100 mA/cm2.",,,0.84,7.12,0.39,2.36/2.13/2.03
207_3_1,"P1bb Polymer:PC71BM = 1:3 (w/w) under the illumination of AM 1.5, 100 mA/cm2.",,,0.86,9.4,0.39,3.17/3.09/3.00
207_3_2,"P2aa Polymer:PC61BM = 1:3 (w/w) under the illumination of AM 1.5, 100 mA/cm2.",,,0.78,8.25,0.33,2.15/2.06/1.91
207_3_3,"P2bb Polymer:PC71BM = 1:3 (w/w) under the illumination of AM 1.5, 100 mA/cm2.",,,0.8,10.77,0.35,3.05/2.95/2.81
208_2_0,PC61BM,,,0.85,3.29,43.1,1.21
208_2_1,PC71BM,,,0.87,7.61,49.8,3.27
209_0_0,PBDT‐OBT,,,0.82,12.53,54.9,5.64 (5.50)
209_0_1,PBDT‐FBT,,,0.86,12.05,59.9,6.21 (6.08)
210_1_0,10k,,,0.78 ± 0.01,7.8 ± 1.3,54.4 ± 4.1,
210_1_1,20k,,,0.76 ± 0.01,11.4 ± 0.5,64.2 ± 2.1,
210_1_2,40k,,,0.78 ± 0.01,13.3 ± 0.9,70.5 ± 1.9,
210_1_3,60k,,,0.75 ± 0.02,12.7 ± 0.6,63.3 ± 2.4,
210_1_4,10k/60k(1:2),,,0.80 ± 0.01,12.0 ± 0.4,66.7 ± 1.7,
211_1_0,PNDT–DTPyT,,,0.71,14.16,61.7,6.20 (6.07)
211_1_1,PQDT–DTPyT,,,0.75,13.49,55.1,5.57 (5.32)
211_1_2,PBnDT–DTPyT,,,0.85,12.78,58.2,6.32 (6.11)
218_2_0,PBDT2FBT,,,0.92,3.16,57.2,1.74 (1.40)
218_2_1,,,,0.94,7.21,51.9,3.47 (3.29)
218_2_2,PBDT2FBT‐O,,,0.92,4.4,53.4,2.21 (2.17)
218_2_3,,,,0.9,7.87,64.7,4.53 (4.26)
218_2_4,PBDT2FBT‐T,,,0.98,10.6,57.8,6.37 (6.16)
218_2_5,,,,0.98,9.62,59.7,5.46 (5.20)
218_2_6,PBDT2FBT‐T‐O,,,0.84,7.87,52.8,3.65 (3.31)
218_2_7,,,,0.82,8.93,43.5,3.12 (2.92)
218_3_0,PBDT2FBT‐T,,,0.98,9.03,53.0,4.69
218_3_1,,,,0.98,9.59,57.1,5.36
218_3_2,,,,0.98,9.16,50.1,4.5
218_3_3,,,,0.98,10.2,56.2,5.65
218_3_4,,,,0.98,10.6,57.0,6.16
218_3_5,,,,0.96,9.71,58.6,5.51
225_1_0,,,,(V),(mA cm−2),,(%)
225_1_1,P1,,,0.94,‐10.8,0.51,5.2
225_1_2,,,,0.92,‐10.2,0.41,3.8
225_1_3,P2,,,0.96,‐6.2,0.43,2.6
225_1_4,P3,,,0.93,‐10.0,0.51,4.8
225_1_5,P4a),,,‐,‐,‐,‐
225_1_6,P5,,,0.76,‐2.9,0.43,0.95
225_1_7,P6a),,,‐,‐,‐,‐
225_1_8,P7,,,0.89,‐7.6,0.57,3.9
225_1_9,P8,,,0.76,‐9.0,0.51,3.5
225_1_10,P9,,,0.66,‐1.2,0.26,0.2
225_1_11,P10,,,0.87,‐7.2,0.58,3.6
225_1_12,,,,0.88,‐6.5,0.53,3.1
225_1_13,P11,,,0.92,‐2.3,0.34,0.7
235_0_0,PID1,,,0.85,7.06,54.7,3.28
235_0_1,PID2,,,0.88,5.94,58.6,3.05
235_0_2,PPB1,,,0.86,10.4,66.6,5.97
235_0_3,PPB2,,,0.88,8.23,62.2,4.48
235_1_0,PTB2,,,,,,5.1
235_1_1,PTB7,,,,,,7.4
235_1_2,PTBF2,,,,,,3.2
235_1_3,PBB3,,,,,,2.04
235_1_4,PBIT1,,,,,,1.96
235_1_5,PBIT3,,,,,,0.47
235_1_6,PBTZ1,,,,,,3.46
235_1_7,PBTZ2,,,,,,0.29
235_1_8,PPB1,,,,,,5.97
235_1_9,PID1,,,,,,3.28
240_0_0,PBDF‐T1:PC71BM,,,0.95,6.7,41.4,2.64 (2.45)
240_0_1,,,,0.92,12.22,77.9,8.73 (8.66)
240_0_2,,,,0.92,13.28,77.4,9.43 (9.09)
240_0_3,,,,0.91,13.49,75.5,9.23 (8.87)
240_0_4,,,,0.9,12.51,74.0,8.36 (8.21)
240_0_5,PBDT‐T1:PC71BM,,,0.88,6.94,61.6,3.75 (3.62)
240_0_6,,,,0.87,13.01,71.7,8.08 (7.81)
240_0_7,,,,0.86,13.13,71.8,8.12 (8.00)
240_0_8,,,,0.86,13.03,69.9,7.82 (7.58)
240_0_9,,,,0.84,12.58,68.8,7.28 (7.03)
247_1_0,1:1,,,0.75,5.98,0.33,1.48
247_1_1,1:2,,,0.76,7.07,0.32,1.72
247_1_2,1:3,,,0.77,6.42,0.34,1.68
247_1_3,1:2.5,,,0.77,7.24,0.33,1.84
247_1_4,1:2.5a)a)5% weight loss temperature measured by TGA under N2;,,,0.78,7.58,0.35,2.06
247_2_0,PC60BM,,,0.75,6.3,0.33,1.56
247_2_1,,,,0.79,6.61,0.35,1.83
247_2_2,,,,0.84,8.35,0.39,2.73
247_2_3,,,,0.74,5.65,0.37,1.54
247_2_4,,,,0.74,6.35,0.34,1.60
247_2_5,,,,0.78,6.11,0.33,1.57
247_2_6,PC70BM,,,0.82,10.1,0.38,3.15
247_2_7,,,,0.83,11.71,0.4,3.90a)a)5% weight loss temperature measured by TGA under N2;
269_0_0,DCB+DIO,,,0.85,6.4,0.52,2.8
269_0_1,DCB+DIO,,,0.79,9.38,0.66,4.85
269_0_2,TCB,,,0.72,14.96,0.68,7.31
269_0_3,DCB+DIO,,,0.66,11.82,0.52,3.98
279_0_0,BDF; (2EH/C7),,,0.94,10.8,0.65,6.3
279_0_1,,,,0.95,9.8,0.6,5.4
279_0_2,BDF; (2EH/C8),,,0.97,11.2,0.68,6.9
279_0_3,,,,0.97,11.2,0.59,6.2
279_0_4,BDF; (2EH/C9),,,0.93,11.3,0.69,6.9
279_0_5,,,,0.93,10.6,0.64,6.0
279_0_6,BDF; (2EH/C10),,,0.94,9.1,0.67,5.6
279_0_7,,,,0.94,11.2,0.6,5.9
279_0_8,BDT; (2EH/C8),,,0.94,11.1,0.66,6.6
279_0_9,,,,0.94,12.0,0.61,6.7
282_0_0,PTDBD2/PC71BM (1:1.2),,,0.89,13.0,65.3,7.6
282_0_1,PTDBD3/PC71BM (1:1.3),,,0.88,10.7,52.1,4.9
282_0_2,PTDBD2/PC61BM (1:1.2),,,0.87,9.7,63.0,5.3
282_0_3,PTDBD3/PC61BM (1:1.3),,,0.87,7.5,59.4,3.9
291_1_0,TBTIT‐h,,,0.72,17.7,0.71,9.1
291_1_1,TBTIT‐l,,,0.73,13.6,0.54,5.3
302_0_0,PBBTzCz,,,"0.74d)d)Polymer:PC61BM = 1:2 (w/w); an o‐dichlorobenzene (oDCB) solution, thermal annealing at 100 °C for 10 min;","4.21d)d)Polymer:PC61BM = 1:2 (w/w); an o‐dichlorobenzene (oDCB) solution, thermal annealing at 100 °C for 10 min;","0.30d)d)Polymer:PC61BM = 1:2 (w/w); an o‐dichlorobenzene (oDCB) solution, thermal annealing at 100 °C for 10 min;","0.95d)d)Polymer:PC61BM = 1:2 (w/w); an o‐dichlorobenzene (oDCB) solution, thermal annealing at 100 °C for 10 min;"
302_0_1,PBBTz‐ran‐TPD,,,"0.72e)e)Polymer:PC61BM = 1:1 (w/w); oDCB solution with 3% v/v DIO, thermal annealing at 150 °C for 10 min;","2.25e)e)Polymer:PC61BM = 1:1 (w/w); oDCB solution with 3% v/v DIO, thermal annealing at 150 °C for 10 min;","0.56e)e)Polymer:PC61BM = 1:1 (w/w); oDCB solution with 3% v/v DIO, thermal annealing at 150 °C for 10 min;","0.90e)e)Polymer:PC61BM = 1:1 (w/w); oDCB solution with 3% v/v DIO, thermal annealing at 150 °C for 10 min;"
302_0_2,PBBTz‐ran‐BT,,,–,– g)g)Not obtained.,– g)g)Not obtained.,– g)g)Not obtained.
302_1_0,PBBTzBT‐HD,,,0.83d)d)Polymer:PC 61BM = 1:2 (w/w); oDCB solution;,7.17d)d)Polymer:PC 61BM = 1:2 (w/w); oDCB solution;,–5.5,3.20d)d)Polymer:PC 61BM = 1:2 (w/w); oDCB solution;
302_1_1,PBBTzBT‐DT,,,"0.83e)e)Polymer:PC 61BM = 1:2 (w/w); a chlorobenzene (CB) solution with 3% v/v DIO, thermal annealing at 160 °C for 10 min;","5.74e)e)Polymer:PC 61BM = 1:2 (w/w); a chlorobenzene (CB) solution with 3% v/v DIO, thermal annealing at 160 °C for 10 min;",–5.7,"2.37e)e)Polymer:PC 61BM = 1:2 (w/w); a chlorobenzene (CB) solution with 3% v/v DIO, thermal annealing at 160 °C for 10 min;"
302_1_2,,,,"0.84f)f)Inverted cell (ITO/TiOx/BHJ/MoOx/Au); polymer:PC61BM = 1:2 (w/w); CB solution with 3% v/v DIO, thermal annealing at 120 °C for 10 min.","8.01f)f)Inverted cell (ITO/TiOx/BHJ/MoOx/Au); polymer:PC61BM = 1:2 (w/w); CB solution with 3% v/v DIO, thermal annealing at 120 °C for 10 min.",,"3.84f)f)Inverted cell (ITO/TiOx/BHJ/MoOx/Au); polymer:PC61BM = 1:2 (w/w); CB solution with 3% v/v DIO, thermal annealing at 120 °C for 10 min."
320_3_0,PDIDTBT,,,0.7,3.3,33,0.76
320_3_1,PDIDTDTBT,,,0.7,5.3,44,1.65
320_3_2,PTDIDTTBT,,,0.68,6.2,47,2.0
320_3_3,PTDIDTTBT/PDIDTDTBT,,,0.85,6.4,43,2.4
323_1_0,PBDPTBT,,,0.6,10.34,49.7,3.08
323_1_1,PBDPTBT[c],,,0.6,8.87,49.0,2.61
323_1_2,PBDPTTPD[d],,,0.75,9.69,51.2,3.72
323_1_3,PBDPTTPD,,,0.74,9.3,49.04,3.37
323_1_4,PBDPTDPP,,,0.56,4.95,48.5,1.34
329_3_0,PDTCTTTPD,,,,,6×102,
329_3_1,PDTCTTBT,,,,,2×105,
329_3_2,PDTCTTPQX,,,,,3×106,
329_4_0,PDTCTTTPD,,,0.72,8.35,43,2.59
329_4_1,PDTCTTBT,,,0.64,8.03,50,2.57
329_4_2,PDTCTTPQX,,,0.62,7.33,42,1.91
336_0_0,A,,,0.83,10.35 (9.81)b)b) b)Calculated from the IPCE spectra shown in Figure S3 (Supporting Information);,55.7,4.8
336_0_1,B,,,0.83,12.29 (11.97)b)b) b)Calculated from the IPCE spectra shown in Figure S3 (Supporting Information);,65.6,6.7
336_0_2,C,,,0.83,12.57 (12.35)b)b) b)Calculated from the IPCE spectra shown in Figure S3 (Supporting Information);,66.8,7.0
336_0_3,D,,,0.76,12.14,61.9,5.7
336_0_4,E,,,0.83,11.31 (10.44)b)b) b)Calculated from the IPCE spectra shown in Figure S3 (Supporting Information);,63.4,6.0
337_3_0,,,,,,,
337_3_1,DTSC,,,,,H → L,
337_3_2,,,,,,H–1→ L,
337_3_3,,,,,,H → L+1,
337_3_4,,,,,,H → L+2,
337_3_5,DTPC,,,,,H → L,
337_3_6,,,,,,H–1→ L,
337_3_7,DTCC,,,,,H → L,
337_3_8,,,,,,H–1→ L,
337_3_9,,,,,,H → L+2,
337_3_10,DTSCBT,,,,,H →L,
337_3_11,,,,,,H–1→L,
337_3_12,DTPCBT,,,,,H–1 → L,
337_3_13,,,,,,H →L,
337_3_14,,,,,,H–1→L,
337_3_15,,,,,,H → L,
337_3_16,DTCCBT,,,,,H →L,
337_3_17,,,,,,H–1→L,
337_4_0,PDTSCBT,,,0.82,11.1,56.7,5.2
337_4_1,PDTPCBT,,,0.5,10.5,49.9,2.6
337_4_2,PDTCCBTb)b) b) Device data from ref. 4.,,,0.74,10.3,60.0,4.6
342_0_0,PIDT‐DFBT,,,,,2 × 103,
342_0_1,PIDTT‐DFBT,,,,,5 × 104,
342_1_0,PIDT‐DFBT/PC71BM,,,0.97,11.2,0.55,5.97
342_1_1,PIDTT‐DFBT/PC71BM,,,0.95,12.21,0.61,7.03
344_1_0,PIDT‐DFBTa)a)Data from our previous work.22,,,,,2.0 × 103,
344_1_1,PIDTT‐T‐DFBT,,,,,1.6 × 104,
344_1_2,PIDTCPDT‐DFBT,,,,,2.0 × 105,
344_2_0,PIDT‐DFBTa)a)Data from our previous work;8,,,0.92 ± 0.01,10.87 ± 0.13,0.50 ± 0.01,5.10
344_2_1,PIDTT‐T‐DFBT,,,0.92 ± 0.01,10.40 ± 0.12,0.54 ± 0.02,5.26 (5.14)
344_2_2,PIDTCPDT‐DFBT,,,0.75 ± 0.01,14.59 ± 0.16,0.59 ± 0.01,6.46 (6.32)
351_0_0,1:1,,,0.7,,40.9,1.7
351_0_1,1:1,,,0.85,,49.7,2.94
351_0_2,1:2,,,0.7,,45.6,2.6
351_0_3,1:2,,,0.85,,60.5,4.28
351_0_4,1:4,,,0.78,,56.3,3.99
351_0_5,1:4,,,0.81,,65.8,6.07
351_0_6,1:4,,,0.8,,57.4,4.52
352_0_0,TQ1:[60]PCBM = 1:3,,,0.9,5.9,0.56,
352_0_1,TQ1:[60]PCBM = 1:3,,,0.86,9.4,0.6,
352_0_2,TQ1:[70]PCBM = 1:2,,,0.91,9.4,0.68,
352_0_3,TQ1:[70]PCBM = 1:3,,,0.89,10.5,0.64,
352_0_4,TQ1:[70]PCBM = 1:4,,,0.89,10.1,0.63,
354_0_0,PDTSTTz:PC70BM = 1:1a),,,0.76,10.5,0.587,4.68
354_0_1,PDTSTTz:PC70BM = 1:1b),,,0.77,11.9,0.61,5.59
354_0_2,PDTSTTz:PC70BM = 1:2a),,,0.77,10.57,0.514,4.18
354_0_3,PDTSBTz:PC70BM = 1:1c),,,0.68,7.85,0.535,2.86
362_1_0,PBnDT‐DTBT,,,0.87,10.03,57.3,5.0 (4.7)
362_1_1,PBnDT‐DTffBT,,,0.91,12.91,61.2,7.2 (6.9)
364_3_0,1:2,,,0.6,2.1,36.0,
364_3_1,1:2,,,0.76,2.43,41.0,
364_3_2,1:2,,,0.76,5.02,53.1,
364_3_3,1:2,,,0.72,3.7,50.6,
364_4_0,1:2,,,0.72,3.91,49.1,
364_4_1,1:2,,,0.74,5.97,39.5,
364_4_2,1:2,,,0.72,5.69,50.3,
364_4_3,1:2,,,0.6,2.18,37.5,
364_4_4,1:2,,,0.6,0.78,42.7,
364_4_5,1:2,,,0.46,1.57,38.5,
477_1_0,PBDT‐TPD,,,0.46,10.5,39.2,1.92
477_1_1,PBDT‐Th‐TPD,,,0.74,4.17,36.08,1.11
477_1_2,PBDT‐TT‐TPD,,,0.74,4.88,37.2,1.36

File: data/RSC_HTML_Table_Extractor_Reuslts.csv (part 2 of 2)
56_2_1,PBDTDTBT,,,,,,5.6
56_2_2,PFDTBT,,,,,,4.5
56_2_3,PCDTBT,,,,,,3.6
56_2_4,PSiDTBT,,,,,,3.4
252_5_8,PFQBDT-T2R2:PC61BM (2:1),,,0.97,3.1,30,0.9
252_5_9,PFQBDT-T2R2:PC61BM (1:1),,,0.99,6.8,43,2.9
252_5_10,PFQBDT-T2R2:PC61BM (1:1),,,0.96,6.9,47,3.1
252_5_11,PFQBDT-T2R2:PC61BM (1:2),,,0.99,6.3,49,3.1
252_5_12,PFQBDT-T2R2:PC61BM (1:2),,,0.96,6.5,54,3.4
252_5_13,PFQBDT-T2R2:PC61BM (1:2),,,0.94,6.2,53,3.1
252_5_14,a Active layers from ODCB solutions.  b Annealing time: 10 min.,,,a Active layers from ODCB solutions.  b Annealing time: 10 min.,a Active layers from ODCB solutions.  b Annealing time: 10 min.,a Active layers from ODCB solutions.  b Annealing time: 10 min.,a Active layers from ODCB solutions.  b Annealing time: 10 min.
253_7_0,PBDTTFTQ-EH,,,0.78,13.2,70.8,7.29 (7.15)
253_7_1,PBDTTFTQ-DO,,,0.88,11.4,75.9,7.61 (7.42)
253_7_2,PBDTTFTTQ-EH,,,0.72,13.4,70.8,6.82 (6.65)
253_7_3,PBDTTFTTQ-DO,,,0.85,11.3,75.7,7.25 (7.09)
253_7_4,a Calculated from 5 individual PSCs.,,,a Calculated from 5 individual PSCs.,a Calculated from 5 individual PSCs.,a Calculated from 5 individual PSCs.,a Calculated from 5 individual PSCs.
255_8_0,PBDT-PQD1,,,0.98,10.4,0.48,4.9
255_8_1,PBDT-PQD2,,,1.08,7.6,0.43,3.5
255_8_2,PBDT-PQD3,,,1.03,7.3,0.39,2.9
255_8_3,PT-PQD,,,1.00,7.7,0.38,2.9
255_8_4,a Polymer:PC71BM weight ratio.  b Active layer thickness (d).,,,a Polymer:PC71BM weight ratio.  b Active layer thickness (d).,a Polymer:PC71BM weight ratio.  b Active layer thickness (d).,a Polymer:PC71BM weight ratio.  b Active layer thickness (d).,a Polymer:PC71BM weight ratio.  b Active layer thickness (d).
257_4_0,P1,,,0.64,11.27,60.2,
257_4_1,P1,,,0.66,15.9,48.9,
257_4_2,P1,,,0.66,8.5,31.2,
257_4_3,,,,,,,
257_4_4,P2,,,0.71,10.5,57.7,
257_4_5,P2,,,0.7,12.1,52.4,
257_4_6,P2,,,0.72,10.6,46.3,
257_4_7,,,,,,,
257_4_8,P4,,,0.7,5.91,53.9,
257_4_9,P4,,,0.68,8.75,45.3,
257_4_10,P4,,,0.7,7.39,43.5,
257_4_11,,,,,,,
257_4_12,P6,,,0.69,8.96,39.4,
257_4_13,P6,,,0.66,13.6,32.9,
257_4_14,P6,,,0.7,6.26,28.8,
258_3_0,1 vol% DIO,,,0.76,15.74,0.60,7.18 (7.01)
258_3_1,3 vol% DIO,,,0.76,16.21,0.65,8.00 (7.92)
258_3_2,5 vol% DIO,,,0.75,14.70,0.68,7.70 (7.54)
258_3_3,a Average PCE for five devices.,,,a Average PCE for five devices.,a Average PCE for five devices.,a Average PCE for five devices.,a Average PCE for five devices.
261_2_0,PBDTBPA-DPP(OD):PC61BM,,,0.45,2.26,39,0.39
261_2_1,P1a:PC61BM,,,0.75,4.00,34,1.05
261_2_2,P1b:PC61BM,,,0.75,5.72,39,1.67
261_2_3,PBDTBPA(H)-DPP:PC  71  BM,,,0.74,13.17,57,5.58
261_2_4,PBDTBPA(F)-DPP:PC  71  BM,,,0.68,9.89,50,4.04
261_2_5,"P1a & P1b = poly{4,8-bis(4-decylphenylethynyl)benzo[1,2-b:4,5-b′]dithiophene}.",,,"P1a & P1b = poly{4,8-bis(4-decylphenylethynyl)benzo[1,2-b:4,5-b′]dithiophene}.","P1a & P1b = poly{4,8-bis(4-decylphenylethynyl)benzo[1,2-b:4,5-b′]dithiophene}.","P1a & P1b = poly{4,8-bis(4-decylphenylethynyl)benzo[1,2-b:4,5-b′]dithiophene}.","P1a & P1b = poly{4,8-bis(4-decylphenylethynyl)benzo[1,2-b:4,5-b′]dithiophene}."
261_8_0,PBDTBPA(H)-DPP,,,0.72 ± 0.01,8.22 ± 0.10,49.32 ± 1.67,2.88 ± 0.05
261_8_1,PBDTBPA(H)-DPP,,,0.73 ± 0.01,12.36 ± 0.10,51.21 ± 0.70,4.62 ± 0.10
261_8_2,PBDTBPA(F)-DPP,,,0.66 ± 0.03,7.71 ± 0.42,37.89 ± 1.68,1.92 ± 0.10
261_8_3,PBDTBPA(F)-DPP,,,0.68 ± 0.01,9.49 ± 0.16,46.99 ± 1.03,3.04 ± 0.16
261_8_4,a PCE is the average of 10 IOSCs.,,,a PCE is the average of 10 IOSCs.,a PCE is the average of 10 IOSCs.,a PCE is the average of 10 IOSCs.,a PCE is the average of 10 IOSCs.
261_9_0,PBDTBPA(H)-DPP,,,0.74 ± 0.01,13.17 ± 0.12,57.28 ± 1.59,5.58 ± 0.25
261_9_1,PBDTBPA(F)-DPP,,,0.68 ± 0.01,11.81 ± 0.10,50.53 ± 0.29,4.04 ± 0.07
261_9_2,a PCE is the average of 10 IOSCs.,,,a PCE is the average of 10 IOSCs.,a PCE is the average of 10 IOSCs.,a PCE is the average of 10 IOSCs.,a PCE is the average of 10 IOSCs.
267_7_0,0% DIO,,,0.77,6.84,0.66,3.49
267_7_1,1% DIO,,,0.76,10.81,0.71,5.89
267_7_2,2% DIO,,,0.77,11.71,0.71,6.41
267_7_3,3% DIO,,,0.76,11.07,0.72,6.09
267_7_4,a DIO content in chlorobenzene.,,,a DIO content in chlorobenzene.,a DIO content in chlorobenzene.,a DIO content in chlorobenzene.,a DIO content in chlorobenzene.
274_4_0,syn-PBDFID,,,0.8,1.28,0.5,0.53%
274_4_1,syn-PBDFID,,,0.85,2.89,0.59,1.44%
274_4_2,syn-PBDFID,,,0.79,2.83,0.48,1.07%
274_4_3,syn-PBDFID,,,0.85,3.02,0.51,1.32%
274_4_4,anti-PBDFID,,,0.67,1.19,0.48,0.38%
274_4_5,anti-PBDFID,,,0.75,1.74,0.48,0.65%
274_4_6,anti-PBDFID,,,0.53,2.36,0.39,0.48%
274_4_7,anti-PBDFID,,,0.61,2.8,0.38,0.65%
275_5_0,P1,,,0.7,−5.1,0.63,2.28
275_5_1,P1,,,0.69,−7.0,0.6,2.89
275_5_2,P2,,,0.66,−7.0,0.6,2.77
275_5_3,P2,,,0.65,−7.7,0.57,2.81
275_5_4,P3,,,0.67,−6.7,0.47,2.1
275_5_5,P3,,,0.66,−7.4,0.47,2.28
275_5_6,P4,,,0.59,−4.2,0.39,0.97
276_8_0,PBDFTT-C,,,0.56,6.41,53.42,1.92
276_8_1,PBDFTT-C,,,0.54a,13.13,60.03,4.26
276_8_2,PBDFTT-EF,,,0.63,12.04,54.78,4.16
276_8_3,PBDFTT-EF,,,0.61a,15.75,53.82,5.17
276_8_4,PBDFTT-CF,,,0.63,12.51,57.34,4.52
276_8_5,PBDFTT-CF,,,0.63a,13.88,59.81,5.23
276_8_6,PBDFTT-S,,,0.59,12.02,56.14,3.98
276_8_7,PBDFTT-S,,,0.59a,14.21,60.70,5.08
276_8_8,PBDFTT-ECN,,,0.87,5.88,44.59,2.28
276_8_9,PBDFTT-ECN,,,0.82a,4.78,47.26,1.85
276_8_10,a 3% DIO v/v was added.,,,a 3% DIO v/v was added.,a 3% DIO v/v was added.,a 3% DIO v/v was added.,a 3% DIO v/v was added.
278_5_0,P1,,,,,6.58 × 104,
278_5_1,P2,,,,,6.53 × 104,
278_5_2,P3,,,,,6.24 × 104,
278_5_3,P4,,,,,6.94 × 104,
278_5_4,a Estimated from PESA with UV intensity of 5 nW.  b Estimated from onset values of oxidation half cycle of CV.  c Estimated from onset values of reduction half cycle of CV.  d E  g = |HOMOb − LUMOc|.  e Calculated from onset values of UV-Vis absorptions.  f UV-Vis absorptions in spin coated thin film.  g UV-Vis absorptions in chloroform solution.,,,,,a Estimated from PESA with UV intensity of 5 nW.  b Estimated from onset values of oxidation half cycle of CV.  c Estimated from onset values of reduction half cycle of CV.  d E  g = |HOMOb − LUMOc|.  e Calculated from onset values of UV-Vis absorptions.  f UV-Vis absorptions in spin coated thin film.  g UV-Vis absorptions in chloroform solution.,
278_17_0,P4/PC71BMb (w/w),,,0.66,9.74 ± 0.07,0.53,2.39 ± 0.02
278_17_1,P4/PC71BMb (w/w),,,0.68,10.26 ± 0.11,0.58,4.05 ± 0.04
278_17_2,P4/PC71BMb (w/w),,,0.68,9.15 ± 0.25,0.59,3.73 ± 0.04
278_17_3,P4/PC71BMb (w/w),,,0.67,6.93 ± 0.21,0.60,2.94 ± 0.05
278_17_4,DIO/CBc (v/v),,,0.66,1.66 ± 0.09,0.57,0.62 ± 0.03
278_17_5,DIO/CBc (v/v),,,0.66,3.33 ± 0.32,0.53,1.17 ± 0.21
278_17_6,DIO/CBc (v/v),,,0.68,10.26 ± 0.11,0.58,4.05 ± 0.04
278_17_7,DIO/CBc (v/v),,,0.65,12.30 ± 0.07,0.64,5.09 ± 0.10
278_17_8,DIO/CBc (v/v),,,0.65,11.49 ± 0.08,0.59,4.40 ± 0.05
278_17_9,DIO/CBc (v/v),,,0.66,7.94 ± 0.14,0.58,3.01 ± 0.02
278_17_10,Methanol treatmentf (min),,,0.65,12.30 ± 0.07,0.64,5.09 ± 0.10
278_17_11,Methanol treatmentf (min),,,0.65,10.76 ± 0.06,0.66,4.60 ± 0.04
278_17_12,Methanol treatmentf (min),,,0.65,11.49 ± 0.08,0.59,4.40 ± 0.05
278_17_13,Methanol treatmentf (min),,,0.65,10.50 ± 0.46,0.51,3.48 ± 0.14
278_17_14,Methanol treatmentf (min),,,0.65,8.38 ± 0.20,0.41,2.23 ± 0.07
278_17_15,"a Average of 3 devices fabricated with P4.  b 3% DIO in CB.  c P4/PC71BM at 1:1.5.  d Dried by high vacuum for 20 hours.  e Dried by high vacuum for 20 hours, methanol treatment 2 min.  f 3% DIO in CB, P4/PC71BM at 1:1.5, dried by high vacuum for 20 hours before methanol treatment.",,,"a Average of 3 devices fabricated with P4.  b 3% DIO in CB.  c P4/PC71BM at 1:1.5.  d Dried by high vacuum for 20 hours.  e Dried by high vacuum for 20 hours, methanol treatment 2 min.  f 3% DIO in CB, P4/PC71BM at 1:1.5, dried by high vacuum for 20 hours before methanol treatment.","a Average of 3 devices fabricated with P4.  b 3% DIO in CB.  c P4/PC71BM at 1:1.5.  d Dried by high vacuum for 20 hours.  e Dried by high vacuum for 20 hours, methanol treatment 2 min.  f 3% DIO in CB, P4/PC71BM at 1:1.5, dried by high vacuum for 20 hours before methanol treatment.","a Average of 3 devices fabricated with P4.  b 3% DIO in CB.  c P4/PC71BM at 1:1.5.  d Dried by high vacuum for 20 hours.  e Dried by high vacuum for 20 hours, methanol treatment 2 min.  f 3% DIO in CB, P4/PC71BM at 1:1.5, dried by high vacuum for 20 hours before methanol treatment.","a Average of 3 devices fabricated with P4.  b 3% DIO in CB.  c P4/PC71BM at 1:1.5.  d Dried by high vacuum for 20 hours.  e Dried by high vacuum for 20 hours, methanol treatment 2 min.  f 3% DIO in CB, P4/PC71BM at 1:1.5, dried by high vacuum for 20 hours before methanol treatment."
278_18_0,P1,,,0.73,6.04 ± 0.26,0.54,2.39 ± 0.07
278_18_1,P1,,,0.72,5.65 ± 0.17,0.51,2.09 ± 0.05
278_18_2,P2,,,0.67,6.32 ± 0.31,0.59,2.50 ± 0.06
278_18_3,P2,,,0.67,5.59 ± 0.17,0.55,2.19 ± 0.08
278_18_4,P3,,,0.68,7.83 ± 0.26,0.60,3.18 ± 0.09
278_18_5,P3,,,0.69,7.13 ± 0.20,0.54,2.65 ± 0.10
278_18_6,P4,,,0.65,12.11 ± 0.22,0.64,5.01 ± 0.10
278_18_7,P4,,,0.66,11.11 ± 0.27,0.60,4.32 ± 0.09
278_18_8,"a Average of 10 devices.  b Device condition: (polymer/PC71BM ration at 1:1.5 w/w, 3% DIO in CB, dried under vacuum for 20 hours).  c Same conditions with b followed by methanol surface treatment for 2 minutes.  d Average of 10 measurements on the devices offered the maximum PCEs.",,,"a Average of 10 devices.  b Device condition: (polymer/PC71BM ration at 1:1.5 w/w, 3% DIO in CB, dried under vacuum for 20 hours).  c Same conditions with b followed by methanol surface treatment for 2 minutes.  d Average of 10 measurements on the devices offered the maximum PCEs.","a Average of 10 devices.  b Device condition: (polymer/PC71BM ration at 1:1.5 w/w, 3% DIO in CB, dried under vacuum for 20 hours).  c Same conditions with b followed by methanol surface treatment for 2 minutes.  d Average of 10 measurements on the devices offered the maximum PCEs.","a Average of 10 devices.  b Device condition: (polymer/PC71BM ration at 1:1.5 w/w, 3% DIO in CB, dried under vacuum for 20 hours).  c Same conditions with b followed by methanol surface treatment for 2 minutes.  d Average of 10 measurements on the devices offered the maximum PCEs.","a Average of 10 devices.  b Device condition: (polymer/PC71BM ration at 1:1.5 w/w, 3% DIO in CB, dried under vacuum for 20 hours).  c Same conditions with b followed by methanol surface treatment for 2 minutes.  d Average of 10 measurements on the devices offered the maximum PCEs."
280_5_0,P9:PC61BM,,,0.83,6.12,45.4,2.29
280_5_1,P9:PC71BM,,,0.8,7.51,43.8,2.63
280_5_2,P9:PC71BM (with 5% DIO),,,0.8,9.81,58.7,4.61
285_7_0,PBT-HD-DPP-C16/PC71BM,,,0.60,5.01,52.1,
285_7_1,PBT-HD-DPP-C16/PC71BM,,,0.62,6.41,60.9,
285_7_2,PBT-T-DPP-C12/PC71BM,,,0.65,11.01,58.3,
285_7_3,PBT-T-DPP-C12/PC71BM,,,0.65,12.61,63.4,
285_7_4,PBT-TIPS-DPP-C16/PC71BM,,,0.75,12.79,58.2,
285_7_5,PBT-TIPS-DPP-C16/PC71BM,,,0.75,13.9,61.3,
285_7_6,"a J  integralsc, the integral current density calculated from IPCE data.",,,"a J  integralsc, the integral current density calculated from IPCE data.","a J  integralsc, the integral current density calculated from IPCE data.","a J  integralsc, the integral current density calculated from IPCE data.",
307_3_0,a-PTPTBT,,,0.87,8.1,64.9,4.56
307_3_1,a-PTPTBT,,,0.86,10.7,60.4,5.56
307_3_2,PTPTBT,,,0.8,10.1,53.0,4.3
307_3_3,a-PTPTBT-SAb,,,0.85,11.2,67.2,6.41
307_3_4,a Using PC61BM (Purchased from Nano-C) as acceptors.  b Using PC71BM (Purchased from Solenne) as acceptors.,,,,,,
313_3_0,1.5:1,,,0.93,4.45,45,1.86
313_3_1,1.5:1a,,,0.95,7.36,63,4.40
313_3_2,1:1,,,0.93,5.28,54,2.65
313_3_3,1:1a,,,0.91,9.03,64,5.26
313_3_4,1:2,,,0.92,5.46,45,2.26
313_3_5,1:2a,,,0.93,7.92,52,3.83
313_3_6,a 1% DIO additive (v/v).,,,a 1% DIO additive (v/v).,a 1% DIO additive (v/v).,a 1% DIO additive (v/v).,a 1% DIO additive (v/v).
331_4_0,Si4T-BT,,,0.67,9.69,0.43,2.79
331_4_1,Si4T-TPD,,,0.80,9.42,0.46,3.46
331_4_2,Si4T-2FBT,,,0.77,14.07,0.51,5.52
331_4_3,Conventional device architecture ITO/PEDOT:PSS/polymer:PC71BM/Ca/Al with a polymer:PC71BM blend ratio of 1:3.5 processed from o-dichlorobenzene.,,,Conventional device architecture ITO/PEDOT:PSS/polymer:PC71BM/Ca/Al with a polymer:PC71BM blend ratio of 1:3.5 processed from o-dichlorobenzene.,Conventional device architecture ITO/PEDOT:PSS/polymer:PC71BM/Ca/Al with a polymer:PC71BM blend ratio of 1:3.5 processed from o-dichlorobenzene.,Conventional device architecture ITO/PEDOT:PSS/polymer:PC71BM/Ca/Al with a polymer:PC71BM blend ratio of 1:3.5 processed from o-dichlorobenzene.,Conventional device architecture ITO/PEDOT:PSS/polymer:PC71BM/Ca/Al with a polymer:PC71BM blend ratio of 1:3.5 processed from o-dichlorobenzene.
340_4_0,Device A,,,0.82,10.01,54.9,4.50
340_4_1,Device B,,,0.81,12.82,55.5,5.76
340_4_2,Device Ca,,,1.62,8.03,54.4,7.08
340_4_3,"a Thickness of P3HT:IC60BA blend = 190 nm, thickness of PBDCPDT–FBT:PC71BM blend = 90 nm.",,,"a Thickness of P3HT:IC60BA blend = 190 nm, thickness of PBDCPDT–FBT:PC71BM blend = 90 nm.","a Thickness of P3HT:IC60BA blend = 190 nm, thickness of PBDCPDT–FBT:PC71BM blend = 90 nm.","a Thickness of P3HT:IC60BA blend = 190 nm, thickness of PBDCPDT–FBT:PC71BM blend = 90 nm.","a Thickness of P3HT:IC60BA blend = 190 nm, thickness of PBDCPDT–FBT:PC71BM blend = 90 nm."
349_9_0,PCDTMBI,,,0.65,10.0,0.48,3.12
349_9_1,PCPPDTMBI,,,0.47,4.48,0.32,0.67
349_9_2,PFDTMBI,,,0.56,2.44,0.31,0.42
357_3_0,PDTSNTDO:PC70BM = 1:1,,,0.89,9.57,60.3,5.13
357_3_1,PDTSNTDO:PC70BM = 1:2,,,0.88,9.24,64.0,5.21
357_3_2,PDTSNTDO:PC70BM = 1:3,,,0.88,6.39,58.8,3.31
359_8_0,PDTPBT-C8,,,0.4,5.63,0.5,1.11
359_8_1,PDTPBT-C8,,,0.43,6.19,0.46,1.23
359_8_2,PDTPBT-C8,,,0.4,6.66,0.45,1.2
359_8_3,PDTPBT-C6,,,0.42,10.8,0.41,1.88
359_8_4,PDTPBT-C6,,,0.43,11.1,0.43,2.06
359_8_5,PDTPBT-C6,,,0.38,8.17,0.33,1.02
359_8_6,PDTPBT-C5,,,0.46,8.86,0.47,1.91
359_8_7,PDTPBT-C5,,,0.54,11.9,0.44,2.8
359_8_8,PDTPBT-C5,,,0.55,12.3,0.41,2.76
360_10_0,PDTC  a,,,0.8,10.04,0.47,3.74
360_10_1,PDTC  b,,,0.8,9.4,0.45,3.45
360_10_2,PDTSi  a,,,0.91,2.32,0.56,1.18
360_10_3,PDTSi  b,,,0.85,6.58,0.37,2.13
360_10_4,PDTP  a,,,0.71,2.53,0.5,0.91
360_10_5,PDTP  b,,,0.76,4.69,0.53,1.69
360_10_6,a Film from pristine DCB.  b Film from o-DCB : 2 vol% CN.,,,,,,
361_6_0,P1,,,,,104,
361_6_1,P2,,,,,104,
361_6_2,P3,,,,,103,
361_6_3,P4,,,,,103,
361_9_0,P1,,,0.36,4.2,53.6,0.8
361_9_1,P2,,,0.44,3.69,40.0,0.7
361_9_2,P3,,,0.58,4.04,47.8,1.1
361_9_3,P4,,,0.77,4.62,68.8,2.5
373_3_0,PGeTFDTBT,,,0.71,13.51,0.57,5.47
373_3_1,PGeDTBT,,,0.66,7.46,0.68,3.51
376_3_0,1:0.8,,,0.72,10.38,64.7,4.83
376_3_1,1:1,,,0.71,10.86,68.0,5.24
376_3_2,1:1.3,,,0.73,11.25,71.6,5.88
376_3_3,1:2,,,0.7,9.97,68.1,4.75
381_3_0,PDTBTV,,,0.55,,28.83,
381_3_1,PDTBTV,,,0.56,,24.5,
381_3_2,PDTBTV,,,0.43,,33.51,
381_3_3,PDTBTFV,,,0.73,,38.57,
381_3_4,PDTBTFV,,,0.75,,37.97,
381_3_5,PDTBTFV,,,0.83,,34.56,
382_7_0,PTVcBBO,,,0.35,0.12,26,0.01
382_7_1,PTVtBBO,,,0.40,0.66,31,0.08
382_7_2,Polymers films were prepared from solutions in o-DCB 10 mg mL−1.,,,Polymers films were prepared from solutions in o-DCB 10 mg mL−1.,Polymers films were prepared from solutions in o-DCB 10 mg mL−1.,Polymers films were prepared from solutions in o-DCB 10 mg mL−1.,Polymers films were prepared from solutions in o-DCB 10 mg mL−1.
383_9_0,PEBT,,,0.57,2.33,0.4,
383_9_1,PEBTBT,,,0.45,4.16,0.57,
383_9_2,PEBTTBT,,,0.6,4.41,0.4,
383_9_3,"a At 1:2 blending ratio of polymer:PC70BM (by weight).  b BC/TG, the channel length was 20 μm, at a gate bias of 60 V.  c Short circuit current density in current–voltage curve (Fig. 5).  d Open circuit voltage in current–voltage curve (Fig. 5).  e The root mean squared roughness measured by AFM.",,,,,,
384_7_0,PCzTh–TVCN,,,0.77,2.26,32.0,0.56
384_7_1,PCzTh–TVCN,,,0.83,3.16,33.9,0.89
384_7_2,PCzTh–TVCN,,,0.83,3.21,38.3,1.02
384_7_3,PCzTh–TVCN,,,0.84,3.17,34.5,0.92
384_7_4,PCzTh–TVDCN,,,0.78,3.4,35.3,0.93
384_7_5,PCzTh–TVDCN,,,0.96,3.66,32.8,1.15
384_7_6,PCzTh–TVDCN,,,0.95,4.0,35.2,1.34
384_7_7,PCzTh–TVDCN,,,0.93,3.56,33.6,1.12
384_7_8,PCzTh–TVDT,,,0.75,2.4,27.0,0.49
384_7_9,PCzTh–TVDT,,,0.9,3.15,28.4,0.81
384_7_10,PCzTh–TVDT,,,0.94,3.7,28.7,1.0
384_7_11,PCzTh–TVDT,,,0.93,3.2,27.4,0.82
384_9_0,PCzTh–TVCN,,,0.99,3.72,36.1,1.33
384_9_1,PCzTh–TVDCN,,,1.03,5.75,36.5,2.16
384_9_2,PCzTh–TVDT,,,0.96,4.67,29.1,1.3
396_3_0,C60,,,0.8,5.09,0.4,1.64
396_3_1,C70,,,0.81,6.07,0.44,2.18
396_3_2,C70,,,0.81,6.36,0.41,2.12
396_3_3,a All devices made from chloroform:ODCB with a 1:2 ratio of P1:PCBM.,,,,,,
399_3_0,PNB-3,,,0.68,2.74 (2.36)a,32.0,0.61 (0.52)a
399_3_1,PNB-3,,,0.66,2.76 (2.87)a,34.0,0.62 (0.64)a
399_3_2,PNB-4,,,0.72,4.30 (4.47)a,56.0,1.73 (1.80)a
399_3_3,PNB-4,,,0.64,13.50 (12.66)a,62.0,5.27 (5.00)a
399_3_4,a EQE calibrated value.,,,,,,
418_5_0,PzIIG-BDT2TC8:PC61BM = 1:1,,,1.04,5.23,50.28,2.74
418_5_1,PzIIG-BDT2TC8:PC61BM = 1:2,,,1.03,5.68,53.39,3.12
418_5_2,PzIIG-BDT2TC8:PC61BM = 1:3,,,1.02,5.16,44.26,2.33
418_5_3,PzIIG-BDT2TC8:PC61BM = 1:2,,,1.02,6.68,62.18,4.24
418_5_4,PzIIG-BDT2TC8:PC71BM = 1:2,,,1.01,7.93,65.63,5.26
418_5_5,PzIIG-BTT2TC10:PC61BM = 1:1,,,0.96,3.5,44.35,1.49
418_5_6,PzIIG-BTT2TC10:PC61BM = 1:2,,,0.95,3.92,50.86,1.89
418_5_7,PzIIG-BTT2TC10:PC61BM = 1:3,,,0.95,3.16,43.8,1.31
418_5_8,PzIIG-BTT2TC10:PC61BM = 1:2,,,0.95,4.55,61.61,2.66
418_5_9,PzIIG-BTT2TC10:PC71BM = 1:2,,,0.94,5.89,60.78,3.36
426_6_0,PBDT-TS1,,,0.802,17.72,68.57,9.74 (9.52)
426_6_1,PBDT-TSR,,,0.804,17.99,70.55,10.20 (9.91)
426_6_2,a Average values of PCEs for thirty devices are shown in the brackets.,,,a Average values of PCEs for thirty devices are shown in the brackets.,a Average values of PCEs for thirty devices are shown in the brackets.,a Average values of PCEs for thirty devices are shown in the brackets.,a Average values of PCEs for thirty devices are shown in the brackets.
427_4_0,Standard PDPP[T]2-EDOT,,,0.25 ± 0.01,6.8 ± 0.3,0.40 ± 0.01,0.7 ± 0.1
427_4_1,Standard PDPP[Py]2-EDOT,,,0.80 ± 0.01,5.1 ± 0.4,0.54 ± 0.01,2.2 ± 0.2
427_4_2,Standard PDPP[Ph]2-EDOT,,,0.97 ± 0.01,4.1 ± 0.2,0.47 ± 0.01,1.7 ± 0.1
427_4_3,Inverted PDPP[T]2-EDOT,,,0.32 ± 0.01,15.5 ± 0.2,0.50 ± 0.01,2.5 ± 0.1
427_4_4,Inverted PDPP[Py]2-EDOT,,,0.70 ± 0.01,4.9 ± 0.2,0.41 ± 0.01,1.4 ± 0.1
427_4_5,Inverted PDPP[Ph]2-EDOT,,,0.91 ± 0.01,4.4 ± 0.1,0.43 ± 0.01,1.7 ± 0.1
428_10_0,PBDTA-INDI,,,0.93,6.9,44.0,2.83
428_10_1,PBDTA-INDI,,,0.93,7.39,54.6,3.76
428_10_2,PBDTA-INDI,,,0.93,8.51,63.7,5.04
428_10_3,PBDTT-INDI,,,0.98,8.98,47.1,4.13
428_10_4,PBDTT-INDI,,,0.96,9.06,57.6,5.01
428_10_5,PBDTT-INDI,,,0.96,10.26,64.5,6.35
429_5_0,P1,,,0.85,2.79b,60,1.42 (1.33)
429_5_1,P2,,,0.87,12.53b,67,7.30 (7.24)
429_5_2,P2,,,0.88,14.11 (13.52b),70,8.67 (8.50)
429_5_3,P2,,,0.87,14.91 (14.24b),71,9.26 (9.13)
429_5_4,a Washed with methanol.  b Calculated by EQE integration.  c Inverted structure (ITO/PFN/P2:PC71BM/MoO3/Al).,,,a Washed with methanol.  b Calculated by EQE integration.  c Inverted structure (ITO/PFN/P2:PC71BM/MoO3/Al).,a Washed with methanol.  b Calculated by EQE integration.  c Inverted structure (ITO/PFN/P2:PC71BM/MoO3/Al).,a Washed with methanol.  b Calculated by EQE integration.  c Inverted structure (ITO/PFN/P2:PC71BM/MoO3/Al).,a Washed with methanol.  b Calculated by EQE integration.  c Inverted structure (ITO/PFN/P2:PC71BM/MoO3/Al).
430_9_0,PIDT-DTQ,,,0.86,11.42,65.77,6.41
430_9_1,PIDT-DTQ-TT,,,0.81,12.20,58.23,5.72
430_9_2,PIDT-DTQ-TT,,,0.81,12.08,62.80,6.10
430_9_3,PIDT-DTQ-TT,,,0.83,12.43,65.25,6.63
430_9_4,PIDT-DTQ-TT,,,0.80,12.00,64.87,6.23
430_9_5,PIDT-DTQ-TT,,,0.82,11.28,65.87,6.04
430_9_6,a Blending with PC71BM.  b Annealed at 100 °C.  c No annealing.  d Obtained from the literature.24,,,a Blending with PC71BM.  b Annealed at 100 °C.  c No annealing.  d Obtained from the literature.24,a Blending with PC71BM.  b Annealed at 100 °C.  c No annealing.  d Obtained from the literature.24,a Blending with PC71BM.  b Annealed at 100 °C.  c No annealing.  d Obtained from the literature.24,a Blending with PC71BM.  b Annealed at 100 °C.  c No annealing.  d Obtained from the literature.24
431_6_0,PBTF-OP,,,0.90 (±0.001),13.9 (±0.2),56.7 (±1.0),7.0 (±0.1)
431_6_1,PBTF-OP,,,0.86 (±0.001),16.4 (±0.2),62.2 (±1.0),8.9 (±0.1)
431_6_2,PBTF-OP,,,0.86 (±0.001),15.4 (±0.3),60.4 (±2.0),7.9 (±0.1)
431_6_3,PTB7-Th,,,0.78 (±0.001),16.0 (±0.2),60.9 (±2.0),7.5 (±0.1)
431_6_4,PTB7-Th,,,0.78 (±0.001),16.9 (±0.3),61.4 (±1.0),8.2 (±0.1)
431_6_5,a Values calculated by EQE.  b The average PCE is obtained from over 20 devices.,,,a Values calculated by EQE.  b The average PCE is obtained from over 20 devices.,a Values calculated by EQE.  b The average PCE is obtained from over 20 devices.,a Values calculated by EQE.  b The average PCE is obtained from over 20 devices.,a Values calculated by EQE.  b The average PCE is obtained from over 20 devices.
432_3_0,0.5%,,,0.87,14.1,0.68,8.25
432_3_1,1%,,,0.86,16.0,0.65,9.02
432_3_2,1.5%,,,0.87,15.6,0.63,8.55
433_4_0,PF0,,,0.74,11.76,65.46,5.70/5.62
433_4_1,PF1,,,0.80,11.85,66.23,6.29/6.13
433_4_2,PF2,,,0.86,11.67,65.25,6.54/6.45
433_4_3,a Current density measured from the J–V curves.  b Current density integrated from the EQE.  c Average PCEs after annealing for 30 days at 100 °C.  d Average PCEs after annealing for 120 hours at 130 °C. Values in brackets represent the loss ratio of PCE. All average values were obtained from 8 devices.,,,a Current density measured from the J–V curves.  b Current density integrated from the EQE.  c Average PCEs after annealing for 30 days at 100 °C.  d Average PCEs after annealing for 120 hours at 130 °C. Values in brackets represent the loss ratio of PCE. All average values were obtained from 8 devices.,a Current density measured from the J–V curves.  b Current density integrated from the EQE.  c Average PCEs after annealing for 30 days at 100 °C.  d Average PCEs after annealing for 120 hours at 130 °C. Values in brackets represent the loss ratio of PCE. All average values were obtained from 8 devices.,a Current density measured from the J–V curves.  b Current density integrated from the EQE.  c Average PCEs after annealing for 30 days at 100 °C.  d Average PCEs after annealing for 120 hours at 130 °C. Values in brackets represent the loss ratio of PCE. All average values were obtained from 8 devices.,a Current density measured from the J–V curves.  b Current density integrated from the EQE.  c Average PCEs after annealing for 30 days at 100 °C.  d Average PCEs after annealing for 120 hours at 130 °C. Values in brackets represent the loss ratio of PCE. All average values were obtained from 8 devices.
434_4_0,1:1,,,0.96 ± 0.01,4.93 ± 0.11,0.59 ± 0.01,2.81 ± 0.08
434_4_1,1:1.5,,,0.96 ± 0.01,7.26 ± 0.08,0.59 ± 0.02,4.20 ± 0.07
434_4_2,1:2,,,0.96 ± 0.01,9.94 ± 0.10,0.60 ± 0.01,5.71 ± 0.10
434_4_3,1:2.5,,,0.96 ± 0.01,8.72 ± 0.08,0.59 ± 0.01,4.95 ± 0.12
434_4_4,1:2,,,0.96 ± 0.01,10.25 ± 0.07,0.62 ± 0.01,6.27 ± 0.09
434_4_5,1:2,,,0.96 ± 0.01,10.96 ± 0.11,0.65 ± 0.02,6.98 ± 0.10
434_4_6,1:2,,,0.96 ± 0.01,10.17 ± 0.10,0.61 ± 0.02,6.05 ± 0.09
434_4_7,1:0.9a,,,0.55 ± 0.01,10.16 ± 0.08,0.66 ± 0.01,3.76 ± 0.10
434_4_8,a Device based on P3HT:PC71BM (see ESI).,,,a Device based on P3HT:PC71BM (see ESI).,a Device based on P3HT:PC71BM (see ESI).,a Device based on P3HT:PC71BM (see ESI).,a Device based on P3HT:PC71BM (see ESI).
435_4_0,1:1,,,0.73 (0.73 ± 0.01),13.4 (13.1 ± 0.2),59 (57 ± 1),5.8 (5.5 ± 0.2)
435_4_1,1:1.5,,,0.70 (0.70 ± 0.01),16.2 (15.7 ± 0.3),59 (57 ± 1),6.7 (6.4 ± 0.1)
435_4_2,1:1.5b,,,0.70 (0.70 ± 0.01),17.1 (16.5 ± 0.3),61 (58 ± 2),7.3 (7.0 ± 0.2)
435_4_3,1:2,,,0.69 (0.69 ± 0.01),14.6 (14.2 ± 0.1),59 (57 ± 1),6.0 (5.7 ± 0.2)
435_4_4,a Calculated by EQE.  b The PSCs were processed with 1% DIO. The values shown in brackets are the average values with standard deviations of device parameters based on 15 devices.,,,a Calculated by EQE.  b The PSCs were processed with 1% DIO. The values shown in brackets are the average values with standard deviations of device parameters based on 15 devices.,a Calculated by EQE.  b The PSCs were processed with 1% DIO. The values shown in brackets are the average values with standard deviations of device parameters based on 15 devices.,a Calculated by EQE.  b The PSCs were processed with 1% DIO. The values shown in brackets are the average values with standard deviations of device parameters based on 15 devices.,a Calculated by EQE.  b The PSCs were processed with 1% DIO. The values shown in brackets are the average values with standard deviations of device parameters based on 15 devices.
437_4_0,P-TT,,,0.79,17.20,69.7,9.47 (9.11)
437_4_1,P-TT,,,0.80,17.11,69.9,9.57 (9.23)
437_4_2,P-TT,,,0.79,16.77,69.6,9.22 (8.88)
437_4_3,P-TT,,,0.79,17.60,66.9,9.30 (8.90)
437_4_4,P-TT,,,0.80,18.15,68.6,9.96 (9.58)
437_4_5,P-TT,,,0.80,16.48,71.0,9.36 (9.04)
437_4_6,P-TT,,,0.80,15.22,71.8,8.74 (8.48)
437_4_7,P-TT,,,0.80,13.07,72.8,7.61 (7.45)
437_4_8,P-2T,,,0.76,17.48,59.5,7.91 (7.69)
437_4_9,a The values in parentheses stand for the average PCEs from over 15 devices.,,,a The values in parentheses stand for the average PCEs from over 15 devices.,a The values in parentheses stand for the average PCEs from over 15 devices.,a The values in parentheses stand for the average PCEs from over 15 devices.,a The values in parentheses stand for the average PCEs from over 15 devices.
438_8_0,PBDTT-DTFPQx,,,0.87,11.4,73,7.2 (7.0)
438_8_1,PBDT-DFQX-TP,,,0.82,12.34,60.12,6.08
438_8_2,PBDTDT(Qx-3)-T,,,0.94,11.28,64.7,6.9
438_8_3,a With thermal annealing at 80 °C for 10 min and 1% DIO.  b The average PCE was obtained from over 10 devices.,,,a With thermal annealing at 80 °C for 10 min and 1% DIO.  b The average PCE was obtained from over 10 devices.,a With thermal annealing at 80 °C for 10 min and 1% DIO.  b The average PCE was obtained from over 10 devices.,a With thermal annealing at 80 °C for 10 min and 1% DIO.  b The average PCE was obtained from over 10 devices.,a With thermal annealing at 80 °C for 10 min and 1% DIO.  b The average PCE was obtained from over 10 devices.
439_8_0,PC1BT6,,,0.95,14.00,55.2,7.34 (7.21 ± 0.09)
439_8_1,PC2BT6,,,0.99,13.11,51.0,6.62 (6.46 ± 0.05)
439_8_2,PC6BT6,,,0.98,12.91,50.5,6.39 (6.21 ± 0.16)
439_8_3,PNC2C4BT6,,,0.99,13.24,50.9,6.67 (6.44 ± 0.15)
439_8_4,PC2BT,,,1.01,10.48,38.0,4.02 (3.94 ± 0.09)
439_8_5,a Polymer:PC71BM = 1:4 (w/w); o-DCB:CB = 1:4 (v/v); 0.5% (v/v) DIO.  b The data have been averaged over 8 devices of different batches.,,,a Polymer:PC71BM = 1:4 (w/w); o-DCB:CB = 1:4 (v/v); 0.5% (v/v) DIO.  b The data have been averaged over 8 devices of different batches.,a Polymer:PC71BM = 1:4 (w/w); o-DCB:CB = 1:4 (v/v); 0.5% (v/v) DIO.  b The data have been averaged over 8 devices of different batches.,a Polymer:PC71BM = 1:4 (w/w); o-DCB:CB = 1:4 (v/v); 0.5% (v/v) DIO.  b The data have been averaged over 8 devices of different batches.,a Polymer:PC71BM = 1:4 (w/w); o-DCB:CB = 1:4 (v/v); 0.5% (v/v) DIO.  b The data have been averaged over 8 devices of different batches.
440_9_0,PBDTT-BTAZT-1,,,0.73 ± 0.01,13.78 ± 0.16,52.9 ± 2.9,5.29 ± 0.28(5.79)
440_9_1,PBDTT-BTAZT-1,,,0.73 ± 0.01,13.59 ± 0.16,63.0 ± 1.1,6.21 ± 0.07(6.32)
440_9_2,PBDTT-BTAZT-1,,,0.75 ± 0.01,14.11 ± 0.21,62.4 ± 1.6,6.64 ± 0.27(6.95)
440_9_3,,,,,,,
440_9_4,PBDTT-BTAZT-2,,,0.74 ± 0.01,10.36 ± 0.43,55.1 ± 3.6,4.19 ± 0.21(4.51)
440_9_5,PBDTT-BTAZT-2,,,0.75 ± 0.01,9.84 ± 0.19,64.2 ± 2.2,4.74 ± 0.26(5.04)
440_9_6,PBDTT-BTAZT-2,,,0.75 ± 0.01,12.73 ± 0.17,62.4 ± 2.5,5.96 ± 0.15(6.16)
440_9_7,a Average data obtained from six devices.,,,a Average data obtained from six devices.,a Average data obtained from six devices.,a Average data obtained from six devices.,a Average data obtained from six devices.
441_11_0,PIDTI-BT:PC71BM,,,0.81,4.79,34.3,1.20
441_11_1,PIDTI-BT:PC71BM,,,0.80,8.28,52.7,3.49
441_11_2,PIDTI-BT:PC71BM,,,0.82,8.99 (8.69),54.6,4.02
441_11_3,PIDTI-BT:PC71BM,,,0.81,7.80,46.6,2.94
441_11_4,PIDTI-BT:PC71BM,,,0.81,6.79,40.3,2.21
441_11_5,,,,,,,
441_11_6,PIDTI-DTBT:PC71BM,,,0.78,3.94,36.9,1.13
441_11_7,PIDTI-DTBT:PC71BM,,,0.79,7.27,48.1,2.76
441_11_8,PIDTI-DTBT:PC71BM,,,0.80,8.85,45.3,3.20
441_11_9,PIDTI-DTBT:PC71BM,,,0.80,9.07 (8.87),51.4,3.72
441_11_10,PIDTI-DTBT:PC71BM,,,0.79,6.10,45.8,2.20
441_11_11,a Annealing at 130 °C for 10 min.  b Integrated from EQE data.  c The value is the average PCE of four devices.  d Hole mobility of the polymers determined by OFET.  e SCLC mobility of the polymers.,,,a Annealing at 130 °C for 10 min.  b Integrated from EQE data.  c The value is the average PCE of four devices.  d Hole mobility of the polymers determined by OFET.  e SCLC mobility of the polymers.,a Annealing at 130 °C for 10 min.  b Integrated from EQE data.  c The value is the average PCE of four devices.  d Hole mobility of the polymers determined by OFET.  e SCLC mobility of the polymers.,a Annealing at 130 °C for 10 min.  b Integrated from EQE data.  c The value is the average PCE of four devices.  d Hole mobility of the polymers determined by OFET.  e SCLC mobility of the polymers.,a Annealing at 130 °C for 10 min.  b Integrated from EQE data.  c The value is the average PCE of four devices.  d Hole mobility of the polymers determined by OFET.  e SCLC mobility of the polymers.
459_12_0,P1,,,0.7,2.06,43,0.86
459_12_1,P2,,,0.8,4.84,50,2.22
459_12_2,P3,,,0.95,2.57,36,1.28
459_12_3,P4,,,1.0,1.87,38,1.05
460_4_0,PThzTITI,,,0.94,0.54,46.4,0.24
460_4_1,PThzTITI,,,1.08,1.6,56.8,0.98
460_4_2,,,,,,,
460_4_3,PSezTITI,,,1.02,0.48,45.4,0.22
460_4_4,PSezTITI,,,1.05,3.75,59.6,2.36
461_7_0,PVB1:PC71BM,,,1.00,6.80,0.42,2.84
461_7_1,PVB2:PC71BM,,,1.09,5.33,0.35,2.05
461_7_2,a The weight ratio of polymer:PC71BM are 1:4.  b Fill factor.,,,a The weight ratio of polymer:PC71BM are 1:4.  b Fill factor.,a The weight ratio of polymer:PC71BM are 1:4.  b Fill factor.,a The weight ratio of polymer:PC71BM are 1:4.  b Fill factor.,a The weight ratio of polymer:PC71BM are 1:4.  b Fill factor.
462_7_0,1:1,,,0.90,7.70,64,4.45
462_7_1,1:2,,,0.90,7.99,64,4.62
462_7_2,1:3,,,0.90,6.88,54,3.34
462_7_3,a Open-circuit voltage.  b Short-circuit current density.  c Fill factor.  d Power conversion efficiency.,,,a Open-circuit voltage.  b Short-circuit current density.  c Fill factor.  d Power conversion efficiency.,a Open-circuit voltage.  b Short-circuit current density.  c Fill factor.  d Power conversion efficiency.,a Open-circuit voltage.  b Short-circuit current density.  c Fill factor.  d Power conversion efficiency.,a Open-circuit voltage.  b Short-circuit current density.  c Fill factor.  d Power conversion efficiency.
476_12_0,P1:PC71BM (as cast),,,0.94,8.84,0.52,4.32
476_12_1,P2:PC71BM (as cast),,,0.96,7.26,0.5,3.48
476_12_2,P1:PC71BM (SVA),,,0.9,12.62,0.64,7.27
476_12_3,P2:PC71BM (SVA),,,0.92,11.72,0.62,6.68
494_5_0,Without DIO,,,0.88,9.48,72.55,6.09
494_5_1,With DIO3%,,,0.87,11.29,73.13,7.22
494_5_2,"a Jsc (cal.), calculated Jsc from a EQE curve.",,,"a Jsc (cal.), calculated Jsc from a EQE curve.","a Jsc (cal.), calculated Jsc from a EQE curve.","a Jsc (cal.), calculated Jsc from a EQE curve.","a Jsc (cal.), calculated Jsc from a EQE curve."
495_5_0,TQF2-1,,,0.93,8.5 (8.1)b,0.58,4.6
495_5_1,PTI-1,,,0.88,6.8 (6.4)b,0.62,3.7
495_5_2,PR31,,,0.94,9.4 (9.2)b,0.62,5.5
495_5_3,PR13,,,0.95,10.8 (10.3)b,0.57,5.8
495_5_4,PR11,,,0.92,7.6 (7.2)b,0.57,4.0
495_5_5,PTQTI-Fa,,,0.93,12.6,0.54,6.3
495_5_6,TQF2-1:PTI-1 (3:1),,,0.93,8.1 (7.7)b,0.47,3.5
495_5_7,TQF2-1:PTI-1 (1:3),,,0.94,4.4 (4.0)b,0.45,1.9
495_5_8,TQF2-1:PTI-1 (1:1),,,0.94,6.0 (5.7)b,0.52,2.9
495_5_9,a From ref. 39.b Integrated Jsc from EQE spectra.,,,a From ref. 39.b Integrated Jsc from EQE spectra.,a From ref. 39.b Integrated Jsc from EQE spectra.,a From ref. 39.b Integrated Jsc from EQE spectra.,a From ref. 39.b Integrated Jsc from EQE spectra.
496_8_0,PIDTT-DTBO,,,0.88,5.02,32.34,1.35 ± 0.07 (1.43)
496_8_1,PIDTT-DTBO,,,0.88,8.24,37.48,2.64 ± 0.08 (2.72)
496_8_2,PIDTT-DTBO,,,0.88,9.19,43.40,3.42 ± 0.08 (3.51)
496_8_3,PIDTT-DTBO,,,0.88,9.97,49.84,4.24 ± 0.09 (4.37)
496_8_4,PIDTT-DTBO,,,0.88,10.50,49.74,4.47 ± 0.10 (4.60)
496_8_5,PIDTT-DTBT,,,0.84,4.15,30.15,0.93 ± 0.10 (1.05)
496_8_6,PIDTT-DTBT,,,0.86,6.93,34.89,1.95 ± 0.10 (2.08)
496_8_7,PIDTT-DTBT,,,0.86,8.87,51.04,3.78 ± 0.08 (3.89)
496_8_8,PIDTT-DTBT,,,0.86,10.05,55.80,4.70 ± 0.10 (4.82)
496_8_9,PIDTT-DTBT,,,0.86,10.20,55.99,4.79 ± 0.09 (4.91)
496_8_10,"a Polymer:PC71BM weight ratio.b Room temperature without annealing.c The values in the parentheses are from the best devices, and the statistics are from twelve devices.",,,"a Polymer:PC71BM weight ratio.b Room temperature without annealing.c The values in the parentheses are from the best devices, and the statistics are from twelve devices.","a Polymer:PC71BM weight ratio.b Room temperature without annealing.c The values in the parentheses are from the best devices, and the statistics are from twelve devices.","a Polymer:PC71BM weight ratio.b Room temperature without annealing.c The values in the parentheses are from the best devices, and the statistics are from twelve devices.","a Polymer:PC71BM weight ratio.b Room temperature without annealing.c The values in the parentheses are from the best devices, and the statistics are from twelve devices."
497_9_0,1:0.5,,,0.98,6.08,0.45,2.68
497_9_1,1:1,,,0.96,8.34,0.48,3.84
497_9_2,1:1.5,,,0.98,9.53,0.53,4.95
497_9_3,1:2,,,0.98,9.21,0.51,4.6
497_11_0,CF cast,,,0.98,9.53,0.53,4.95 (4.86)a
497_11_1,1 v% DIO/CF,,,0.95,10.65,0.56,5.66
497_11_2,2 v% DIO/CF,,,0.94,12.87,0.63,7.62
497_11_3,3% DIO/CF cast,,,0.94,14.36,0.66,8.91 (8.79)a
497_11_4,3.5% DIO/CF cast,,,0.95,12.54,0.61,7.26
497_11_5,a Average value of 10 devices.,,,a Average value of 10 devices.,a Average value of 10 devices.,a Average value of 10 devices.,a Average value of 10 devices.
