Repository: hanghu/AutoMaterialsData

# AutoMaterialsData

An Automatic Data Pipeline Tool to Build Datasets from Materials Science Literature 

Author: Adam Alali, Jingtian Zhang, Hang Hu, Shenjian Jiang, Shu Mo, Walid Mouss

File: notebooks/chemdataextractor/testing_abstract_take1.txt
Three sample preparation techniques, focused ion beam (FIB), ion beam (IB) etching, and ultramicrotomy (UM) were used in comparison to analyze the interphase of carbon fiber/epoxy composites using transmission electron microscopy. An intact interphase with a relatively uniform thickness was obtained by FIB, and detailed chemical analysis of the interphase was investigated by electron energy loss spectroscopy. It shows that the interphase region is 200nm wide with an increasing oxygen-to-carbon ratio from 10nm to 19nm and an almost constant nitrogen-to-carbon ratio of about 3%. However, gallium implantation of FIB tends to hinder fine structure analysis of the interphase. For IB etching, the interphase region is observed with transition morphology from amorphous resin to nano-crystalline carbon fiber, but the uneven sample thickness brings difficulty for quantitative chemical analysis. Moreover, UM tends to cause damage and/or deformation on the interphase. These results are meaningful for in-depth understanding on the interphase characteristic of carbon fiber composites
